Repository: wangjunke9112-sudo/wangjunke9112-sudo.github.io

File: content/publication/maxwell2024allperovskiteligands/index.md
---
title: "All-Perovskite Tandems Enabled by Surface Anchoring of Long-Chain Amphiphilic Ligands"
authors: []
date: "2024-01-01T00:00:00Z"
publication_types: ["article-journal"]
summary: "A. Maxwell, H. Chen, L. Grater, C. Li, S. Teale, J. Wang, L. Zeng, Z. Wang, S. M. Park, M. Vafaie, S. Sidhik, I. W. Metcalf, Y. Liu, A. D. Mohite, B. Chen, E. H. Sargent. *ACS Energy Letters*, 2024, 9, 520."
abstract: ": Perovskite solar cells (PSCs) in the pin structure are limited by nonradiative recombination at the electron transport layer (ETL) interface, which is exacerbated in narrow-bandgap ( \u223c 1.2 eV) Pb \u2212 Sn PSCs due to surface Sn oxidation and detrimental p-doping. Photoluminescence quantum yield studies herein indicated that ethane-1,2-diammonium (EDA) passivation only partially alleviates perovskite/ETL energetic losses. We pursued passivation of the defect-rich perovskite:ETL interface to reduce nonradiative losses; our target was to combine chemical coordination of Sn sites with the introduction of an interlayer, which we implemented by introducing long-chain carboxylic acid ligands at the perovskite surface. Treatment with oleic acid (OA) led to reduced recombination at the perovskite/ETL interface and evidence of Sn 2+ coordination. This reduced the V OC deficit of Pb \u2212 Sn PSCs to 0.34 V, resulting in a 0.89 V V OC and PCE of 23.0% (22.4% stabilized). Incorporating the OA-treated Pb \u2212 Sn layer into a monolithic all-perovskite tandem, we report a 27.3% PCE (26.4% certified) and a V OC of 2.21 V. B andgap tuning in metal-halide perovskites ( \u223c 1.2 \u2212 3.0 eV) has resulted in"
external_link: "https://doi.org/10.1021/acsenergylett.3c02470"
url_pdf: "/uploads/All-Perovskite Tandems Enabled by Surface Anchoring of Long-Chain Amphiphilic Ligands.pdf"
---
